Repository: douglasgoodwin/glitters

# All That Glitters, Fall 2016

ALL THAT GLITTERS: INVESTIGATING THE EXPRESSIVENESS OF MATERIALS

> Physical information pervades the world and it is through its continuous production that matter may be said to express itself.

## Description
Materials are as varied as water, gold and whiskers. We understand their qualities without measurement or thinking. Materials are simple, ineffable facts. They are the nouns of our world. How can we talk about the differences between materials? One way is to measure and weigh them. This is the *quantitative* approach, and it has been very successful in our conquest of the world. What if you wished to describe materials without resorting to rules and balances? Could we understand materials by describing their characteristics? What will we learn by appreciating the expressive qualities of materials? Could we understand materials using the same measures we use to evaluate living things?

We will study ceramics, metals, minerals, wood, textiles, bone and plastics. We will advance by using the tools at hand. Use your eyes and ears, your fingers and smart-phones to evaluate materials. We do not wish to anthropomorphize materials: we want them to stand on their own without reference to others.

What makes materials expressive? How do materials behave differently from one another? How might we talk about the character of materials? Let's assume that materials are mass assemblies of tiny parts. The parts are so tiny that they exist in a world beyond our ability to observe. We appreciate them as the aggregated forms we know as materials. These parts have relationships with one another. Together the microscopic interactions grant character to a material. The aggregated parts and interactions describe the *expressiveness* of these materials.

We will measure and record the structural, spectral and acoustic characteristics of materials. We will describe light absorption, acoustic resonance, thermal and electrical conductivity, elasticity and hardness of each materials. We will imagine the microstructures We will make tools to refine our senses.

## modules

1. [intro-scale](modules/WEEK00_intro-scale)
1. [aggregates](modules/WEEK01_aggregates)
1. [hard-and-soft](modules/WEEK02_hard-and-soft)
1. [cool-warm](modules/WEEK03_cool-warm)
1. [resonant](modules/WEEK05_resonant)
1. [strong](modules/WEEK06_strong)
1. [elastic](modules/WEEK08_elastic)
1. [metallic](modules/WEEK09_metallic)
1. [colorful](modules/WEEK10_colorful)
1. [heavy](modules/WEEK12_heavy)
1. [brittle](modules/WEEK13_brittle)
1. [wooden-fibrous](modules/WEEK14_wooden-fibrous)

# glitters oct 12 | surfaces: sticky greasy dry and powdery

1. review from last week
2. new assignment: sign up to present investigations
4. LAB: What would paper look like to a flea?
3. LECTURE on surface tension, surfactants, capillary forces, and other surface qualities
4. DEMONSTRATION: floating--and sinking--a paperclip
5. next week: resonance

## transition from last week

## what makes something sticky?

1. van der Waals forces
2. friction
3. magnetic force
4. electrostatic force
5. mechanical forces
6. gravity

## example sticky things:
1. tape (van der Waals)
2. mortar (friction)
3. magnets (magnetism)
4. static electricity (electrostatic)
4. burrs, velcro (mechanical)
5. the pyramids (gravity)

## questions
1. can any of these forces account for the surface tension we see in water??
2. what are capillary forces? and how do capillary forces related to surface tension?
2. what is surface tension (surfActants)

## themes

# Lecture on Surfaces

1. sticky
2. greasy
3. dry
4. powdery


sidebar: what is friction?

## what makes something greasy?

1. van der Waals forces (graphite)
2. hydrophobic (oil)
3. reduces friction
4. high viscosity (separating two surfaces)
5. non-polar

## what makes something dry?

1. dessicant
2. hydrophilic

## what makes something powdery?

1. powder?

File: modules/WEEK04_sticky-greasy-dry-powdery/frictions.csv
,,Static Coefficient of Friction,
Material,Against Material,Dry Contact,Lubricated Contact
Aluminum,Aluminum,1.10,0.30
Rubber,Asphalt,0.90,
"Tire, Rubber",Asphalt,0.71,
Masonry,Brick,0.65,
Cadmium,Cadmium,0.50,0.05
Carbon,Carbon,0.15,0.12
Brake (Composite),Cast Iron,0.40,0.21
Brass,Cast Iron,0.28,
Bronze,Cast Iron,0.21,
Cast Iron,Cast Iron,1.10,0.08
Copper,Cast Iron,1.05,
Lead,Cast Iron,0.41,
Paper,Cast Iron,0.19,
Tin,Cast Iron,0.31,
Cadmium,Chromium (Chrome),0.40,0.35
Chromium (Chrome) ,Chromium (Chrome) ,0.41,0.34
Colbalt (70¡C),Cobalt,0.30,
Horseshoe,Concrete,0.67,
Rubber,Concrete,0.60,
Cast Iron,Copper,1.05,
Copper,Copper,1.00,0.08
Diamond,Diamond,0.10,0.05
Copper,Glass,0.94,
Glass,Glass,0.90,0.10
Graphite,Graphite,0.10,0.10
"Tire, Rubber",Grass,0.36,
Cork,Iron,0.35,
Iron,Iron,1.00,0.15
Leather,Iron,0.30,
Leather (Greasy),Iron,0.20,
Magnesium,Magnesium,0.60,0.08
Diamond,Metal,0.10,0.10
Glass,Metal,0.50,0.20
Leather,Metal,0.60,
Wood,Metals,0.20,0.20
"Skin, Human",Metals (63 Ra),0.90,
Glass,Nickel,0.78,0.57
Nickel,Nickel,0.70,0.28
Nylon,Nylon,0.15,
Oak,Oak,0.61,
Cast Iron,Oak Wood,0.49,0.08
Platinum,Platinum,1.20,0.25
Plexiglas,Plexiglas,0.80,0.80
Polystyrene,Polystyrene,0.50,0.50
Concrete ,Rubber,1.00,0.30
Horseshoe,Rubber,0.28,
Rubber,Rubber,1.15,
Rubber (60 A Belt),Rubber (40 A Belt),0.62,
Rubber (60 A Belt),Rubber (60 A Belt),0.73,
Silver,Silver,1.40,0.52
Rubber (60 A Belt),Stainless Steel 316,0.64,
Aluminum,Steel,0.61,
Aluminum-Bronze Alloy,Steel,0.46,
Brass,Steel,0.50,0.19
Bronze,Steel,,0.16
Bronze Sintered,Steel,,0.12
Carbon,Steel,0.14,0.12
Cast Iron,Steel,0.40,0.21
Copper,Steel,0.53,
Copper-Lead Alloy,Steel,0.22,
Graphite,Steel,0.10,0.10
Ice,Steel,0.04,
Phosphor Bronze,Steel,0.35,
Plexiglas,Steel,0.40,0.40
Polyethene,Steel,0.20,0.20
Polystyrene,Steel,0.30,0.30
Steel,Steel,0.80,0.16
Teflon,Steel,0.04,0.04
Tungsten Carbide,Steel,0.40,0.10
Cadmium,"Steel, Mild",0.46,
Teflon,Teflon,0.05,0.04
Rubber (60 A Belt),Tool Steel,0.86,
Rubber (60 A Belt),Tungsten Carbide,0.62,
Tungsten Carbide,Tungsten Carbide,0.20,0.12
Rubber (60 A Belt),UHMW,0.56,
Rubber (60 A Belt),Urethane,0.67,
Rubber (60 A Belt),Urethane 50,0.60,
Rubber (60 A Belt),Urethane 80A,0.70,
Brick,Wood,0.60,
Concrete,Wood,0.62,
Ice,Wood,0.05,
Leather,Wood,0.30,
Wood,Wood,0.25,0.20
Cast Iron,Zinc,0.85,
Zinc,Zinc,0.60,0.04
